Repository: dalerxli/OptTorque

########################################################

###  README 
###

###  Yoonkyung Eunnie Lee

###  MIT

###  eunnie12@mit.edu

###  last updated 2015.02.17
######################################################## 
######################################################## 
########################################################

### Overview
This folder contains multiple .dat files 

  *_wvnm_eps_raw.dat 

which contains tabulated material data from the default Lumerical material database. 
References for each data can be found from the below list, using the keyword in the file title Palik/CRC/JnC. 

########################################################

### File format
each line contains the following information.  
  wavelength(nm)  real(permittivity)  imag(permittivity) 

########################################################

### default Lumerical material database references:
 
Handbook of Optical Constants of Solids I - III by E. Palik

Ag (Silver)		Handbook of Optical Constants of Solids I - III by E. Palik
Al (Aluminum)		Handbook of Optical Constants of Solids I - III by E. Palik
Al2O3 (Aluminum Oxide)	Handbook of Optical Constants of Solids I - III by E. Palik
Au (Gold)		Handbook of Optical Constants of Solids I - III by E. Palik
Cr (Chromium)		Handbook of Optical Constants of Solids I - III by E. Palik
Cu (Copper)		Handbook of Optical Constants of Solids I - III by E. Palik
Fe (Iron)		Handbook of Optical Constants of Solids I - III by E. Palik
GaAs (Gallium Arsenide)	Handbook of Optical Constants of Solids I - III by E. Palik
Ge (Germanium)		Handbook of Optical Constants of Solids I - III by E. Palik
H2O (Water)		Handbook of Optical Constants of Solids I - III by E. Palik
In (Indium)		Handbook of Optical Constants of Solids I - III by E. Palik
InAs (Indium Arsenide)	Handbook of Optical Constants of Solids I - III by E. Palik
InP (Indium Phosphide)	Handbook of Optical Constants of Solids I - III by E. Palik
Ni (Nickel)		Handbook of Optical Constants of Solids I - III by E. Palik
Pd (Palladium)		Handbook of Optical Constants of Solids I - III by E. Palik	
Pt (Platinum)		Handbook of Optical Constants of Solids I - III by E. Palik
Rh (Rhodium)		Handbook of Optical Constants of Solids I - III by E. Palik
Si (Silicon)		Handbook of Optical Constants of Solids I - III by E. Palik
SiO2 (Glass)		Handbook of Optical Constants of Solids I - III by E. Palik
Sn (Tin)		Handbook of Optical Constants of Solids I - III by E. Palik
Ti (Titanium)		Handbook of Optical Constants of Solids I - III by E. Palik
TiN (Titanium Nitride)	Handbook of Optical Constants of Solids I - III by E. Palik
W (Tungsten)


CRC Handbook of Chemistry & Physics

Ag (Silver)		Hagemann, H. J., Gudat, W., and Kunz, C., J. Opt. Soc. Am., 65, 742, 1975
Al (Aluminum)		Shiles, E., Sasaki, T., Inokuti, M., and Smith, D. Y., Phys. Rev. Sect. B, 22, 1612, 1980
Au (Gold)		Olson, C. G., Lynch, D. W., and Weaver, J. H., unpublished
Cr (Chromium)		Bos, L. W., and Lynch, D. W., Phys. Rev. Sect. B, 2, 4567, 1970
Cu (Copper)		Hagemann, H. J., Gudat, W., and Kunz, C., J. Opt. Soc. Am., 65, 742, 1975
Fe (Iron)		Weaver, J. H., Colavita, E., Lynch, D. W., and Rosei, R., Phys. Rev. Sect. B, 19, 3850, 1979
Ge (Germanium)		Potter, R. F., in HOC-I, p.465
Ni (Nickel)		Lynch, D. W., Rosei, R., and Weaver, J. H., Solid State Commun., 9, 2195, 1971
Ta (Tantalum)		Weaver, J. H., Lynch, D. W., and Olson, D. G., Phys. Rev. Sect. B, 10, 501, 1973
Ti (Titanium)		Johnson, P. B., and Christy, R. W., Phys. Rev. Sect. B, 9, 5056, 1974
V (Vanadium)		Olson, C. G., Lynch, D. W., and Weaver, J. H., unpublished
W (Tungsten)		Weaver, J. H., Lynch, D. W., and Olson, C. G., Phys. Rev. Sect. B, 12, 1293, 1975

 
Johnson and Christy

Ag (Silver)		Johnson and Christy, "Optical Constants of Noble metals", Phys Rev B, 6, 4370, (1972)
Au (Gold)		Johnson and Christy, "Optical Constants of Noble metals", Phys Rev B, 6, 4370, (1972)

File: F00_MaterialData/wvnm_eps_raw/Ag_JnC_wvnm_eps_raw.dat
2000	-207.079	7.25123
1955.88	-200.863	6.90662
1913.67	-194.646	6.56201
1873.24	-188.429	6.2174
1834.48	-182.212	5.87279
1797.3	-175.996	5.52818
1761.59	-169.779	5.18356
1727.27	-163.562	4.83895
1694.27	-157.346	4.49434
1662.5	-151.129	4.14973
1631.9	-144.912	3.80512
1602.41	-139.173	3.52531
1573.96	-134.697	3.41705
1546.51	-130.221	3.30878
1520	-125.745	3.20051
1494.38	-121.269	3.09225
1469.61	-116.793	2.98398
1445.65	-112.317	2.87571
1422.46	-107.841	2.76745
1400	-103.365	2.65918
1378.24	-100.197	2.54863
1357.14	-97.6083	2.43708
1336.68	-95.0192	2.32553
1316.83	-92.4301	2.21397
1297.56	-89.841	2.10242
1278.85	-87.2519	1.99087
1260.66	-84.6627	1.87932
1242.99	-82.0736	1.76776
1225.81	-79.4845	1.65621
1209.09	-77.1296	1.54428
1192.83	-75.1292	1.43176
1176.99	-73.1287	1.31925
1161.57	-71.1283	1.20674
1146.55	-69.1279	1.09422
1131.91	-67.1274	0.981708
1117.65	-65.127	0.869194
1103.73	-63.1265	0.756681
1090.16	-61.1261	0.644167
1076.92	-59.6296	0.617482
1064	-58.2458	0.609995
1051.38	-56.862	0.602509
1039.06	-55.4781	0.595022
1027.03	-54.0943	0.587535
1015.27	-52.7105	0.580049
1003.77	-51.3267	0.572562
992.537	-49.9429	0.565076
981.55	-48.6562	0.557976
970.803	-47.683	0.552123
960.289	-46.7098	0.546271
950	-45.7366	0.540419
939.929	-44.7634	0.534567
930.07	-43.7902	0.528715
920.415	-42.8169	0.522863
910.959	-41.8437	0.51701
901.695	-40.8705	0.511158
892.617	-39.8973	0.505306
883.721	-39.0675	0.499828
875	-38.2467	0.494374
866.45	-37.4259	0.48892
858.065	-36.6052	0.483466
849.84	-35.7844	0.478012
841.772	-34.9636	0.472558
833.856	-34.1428	0.467104
826.087	-33.3221	0.461649
818.462	-32.5908	0.452594
810.976	-32.0186	0.437142
803.625	-31.4463	0.421689
796.407	-30.8741	0.406237
789.318	-30.3019	0.390785
782.353	-29.7297	0.375332
775.51	-29.1574	0.35988
768.786	-28.5852	0.344428
762.178	-28.013	0.328975
755.682	-27.447	0.315065
749.296	-26.9724	0.323517
743.017	-26.4977	0.331968
736.842	-26.023	0.34042
730.769	-25.5483	0.348872
724.796	-25.0737	0.357323
718.919	-24.599	0.365775
713.137	-24.1243	0.374226
707.447	-23.6496	0.382678
701.847	-23.218	0.390495
696.335	-22.8323	0.397634
690.909	-22.4465	0.404773
685.567	-22.0608	0.411912
680.307	-21.6751	0.419052
675.127	-21.2893	0.426191
670.025	-20.9036	0.43333
665	-20.5179	0.44047
660.05	-20.1321	0.447609
655.172	-19.817	0.453152
650.367	-19.5094	0.458525
645.631	-19.2018	0.463897
640.964	-18.8942	0.46927
636.364	-18.5866	0.474642
631.829	-18.279	0.480014
627.358	-17.9714	0.485387
622.951	-17.6638	0.490759
618.605	-17.3562	0.496131
614.319	-17.0688	0.490279
610.092	-16.7945	0.477175
605.923	-16.5202	0.464071
601.81	-16.2459	0.450967
597.753	-15.9716	0.437863
593.75	-15.6972	0.424759
589.8	-15.4229	0.411656
585.903	-15.1486	0.398552
582.057	-14.8758	0.385929
578.261	-14.6579	0.390718
574.514	-14.4399	0.395507
570.815	-14.222	0.400297
567.164	-14.0041	0.405086
563.559	-13.7861	0.409875
560	-13.5682	0.414665
556.485	-13.3503	0.419454
553.015	-13.1323	0.424243
549.587	-12.9144	0.429033
546.201	-12.7016	0.421976
542.857	-12.4908	0.410564
539.554	-12.2799	0.399152
536.29	-12.069	0.387741
533.066	-11.8582	0.376329
529.88	-11.6473	0.364917
526.733	-11.4365	0.353506
523.622	-11.2256	0.342094
520.548	-11.0205	0.331995
517.51	-10.8477	0.329303
514.507	-10.675	0.326611
511.538	-10.5022	0.323918
508.604	-10.3295	0.321226
505.703	-10.1567	0.318534
502.836	-9.98396	0.315842
500	-9.8112	0.31315
497.196	-9.63845	0.310458
494.424	-9.48227	0.307927
491.682	-9.33861	0.305517
488.971	-9.19494	0.303107
486.289	-9.05127	0.300698
483.636	-8.9076	0.298288
481.013	-8.76394	0.295878
478.417	-8.62027	0.293468
475.85	-8.4766	0.291059
473.31	-8.33294	0.288649
470.796	-8.19125	0.284524
468.31	-8.05483	0.275861
465.849	-7.9184	0.267197
463.415	-7.78198	0.258533
461.005	-7.64556	0.24987
458.621	-7.50913	0.241206
456.261	-7.37271	0.232542
453.925	-7.23628	0.223879
451.613	-7.09986	0.215215
449.324	-6.98357	0.211396
447.059	-6.87619	0.209718
444.816	-6.76881	0.20804
442.596	-6.66142	0.206362
440.397	-6.55404	0.204683
438.221	-6.44666	0.203005
436.066	-6.33927	0.201327
433.931	-6.23189	0.199649
431.818	-6.12451	0.197971
429.725	-6.01873	0.198376
427.653	-5.91539	0.201935
425.6	-5.81205	0.205494
423.567	-5.70871	0.209054
421.553	-5.60537	0.212613
419.558	-5.50203	0.216172
417.582	-5.39869	0.219731
415.625	-5.29535	0.22329
413.686	-5.19202	0.226849
411.765	-5.08829	0.225548
409.861	-4.98449	0.223159
407.975	-4.88068	0.220769
406.107	-4.77688	0.21838
404.255	-4.67307	0.215991
402.421	-4.56926	0.213602
400.602	-4.46546	0.211213
398.801	-4.36165	0.208824
397.015	-4.26178	0.206476
395.245	-4.1746	0.20426
393.491	-4.08742	0.202044
391.753	-4.00024	0.199828
390.029	-3.91305	0.197611
388.321	-3.82587	0.195395
386.628	-3.73869	0.193179
384.949	-3.65151	0.190963
383.285	-3.56433	0.188747
381.636	-3.47715	0.186531
380	-3.39182	0.191398
378.378	-3.30659	0.19671
376.771	-3.22137	0.202022
375.176	-3.13615	0.207334
373.596	-3.05093	0.212646
372.028	-2.96571	0.217958
370.474	-2.88049	0.22327
368.932	-2.79527	0.228581
367.403	-2.71218	0.233988
365.887	-2.63288	0.239563
364.384	-2.55357	0.245137
362.892	-2.47427	0.250712
361.413	-2.39497	0.256287
359.946	-2.31566	0.261861
358.491	-2.23636	0.267436
357.047	-2.15705	0.27301
355.615	-2.07775	0.278585
354.194	-1.99816	0.28407
352.785	-1.91436	0.288261
351.387	-1.83057	0.292452
350	-1.74678	0.296643
348.624	-1.66298	0.300834
347.258	-1.57919	0.305025
345.904	-1.4954	0.309215
344.56	-1.4116	0.313406
343.226	-1.32781	0.317597
341.902	-1.24925	0.317623
340.589	-1.17627	0.313206
339.286	-1.10329	0.308789
337.992	-1.03031	0.304372
336.709	-0.957327	0.299955
335.435	-0.884346	0.295538
334.171	-0.811365	0.291121
332.916	-0.738385	0.286704
331.671	-0.665404	0.282287
330.435	-0.545553	0.316177
329.208	-0.42068	0.354171
327.99	-0.295808	0.392165
326.781	-0.170936	0.430159
325.581	-0.046063	0.468153
324.39	0.0788095	0.506147
323.208	0.203682	0.544141
322.034	0.328554	0.582134
320.869	0.453427	0.620128
319.712	0.530403	0.688646
318.563	0.576438	0.776881
317.422	0.622473	0.865117
316.29	0.668508	0.953353
315.166	0.714542	1.04159
314.05	0.760577	1.12982
312.941	0.806612	1.21806
311.841	0.852647	1.3063
310.748	0.897354	1.39561
309.662	0.894004	1.52377
308.585	0.890654	1.65193
307.514	0.887304	1.78009
306.452	0.883954	1.90826
305.396	0.880604	2.03642
304.348	0.877254	2.16458
303.307	0.873904	2.29274
302.273	0.870554	2.42091
301.246	0.867205	2.54907
300.226	0.842263	2.6384
299.213	0.809384	2.71346
298.206	0.776505	2.78852
297.207	0.743626	2.86358
296.214	0.710746	2.93864
295.228	0.677867	3.0137
294.248	0.644988	3.08876
293.275	0.612109	3.16382
292.308	0.580779	3.23349
291.347	0.558197	3.27275
290.393	0.535614	3.31202
289.445	0.513031	3.35128
288.503	0.490448	3.39054
287.568	0.467865	3.4298
286.638	0.445283	3.46907
285.714	0.4227	3.50833
284.797	0.400117	3.54759
283.885	0.379745	3.57606
282.979	0.361041	3.59639
282.078	0.342337	3.61671
281.184	0.323633	3.63704
280.295	0.30493	3.65737
279.412	0.286226	3.67769
278.534	0.267522	3.69802
277.662	0.248818	3.71834
276.795	0.230114	3.73867
275.934	0.210323	3.75448
275.078	0.187653	3.75836
274.227	0.164983	3.76225
273.381	0.142313	3.76613
272.541	0.119643	3.77001
271.706	0.0969732	3.77389
270.876	0.0743032	3.77777
270.051	0.0516332	3.78165
269.231	0.0289633	3.78553
268.416	0.0128178	3.7836
267.606	-0.00044483	3.7791
266.8	-0.0137074	3.7746
266	-0.02697	3.7701
265.204	-0.0402326	3.7656
264.414	-0.0534952	3.76111
263.627	-0.0667578	3.75661
262.846	-0.0800203	3.75211
262.069	-0.0932829	3.74761
261.297	-0.104528	3.74307
260.529	-0.112718	3.73846
259.766	-0.120909	3.73386
259.007	-0.129099	3.72925
258.252	-0.13729	3.72464
257.502	-0.14548	3.72004
256.757	-0.153671	3.71543
256.015	-0.161861	3.71083
255.278	-0.170052	3.70622
254.545	-0.175518	3.69908
253.817	-0.180374	3.69136
253.092	-0.185231	3.68365
252.372	-0.190087	3.67593
251.656	-0.194944	3.66822
250.943	-0.1998	3.6605
250.235	-0.204657	3.65279
249.531	-0.209513	3.64507
248.831	-0.213111	3.63775
248.134	-0.212644	3.63168
247.442	-0.212178	3.62561
246.753	-0.211711	3.61955
246.068	-0.211244	3.61348
245.387	-0.210778	3.60742
244.71	-0.210311	3.60135
244.037	-0.209845	3.59529
243.367	-0.209378	3.58922
242.701	-0.208912	3.58316
242.038	-0.211231	3.57367
241.379	-0.213726	3.56396
240.724	-0.21622	3.55426
240.072	-0.218715	3.54455
239.424	-0.221209	3.53485
238.779	-0.223704	3.52514
238.138	-0.226198	3.51544
237.5	-0.228693	3.50573
236.866	-0.229233	3.49853
236.234	-0.226303	3.49577
235.607	-0.223373	3.49302
234.982	-0.220442	3.49027
234.361	-0.217512	3.48751
233.743	-0.214581	3.48476
233.129	-0.211651	3.482
232.517	-0.208721	3.47925
231.909	-0.20579	3.4765
231.304	-0.203167	3.47327
230.703	-0.204995	3.46312
230.104	-0.206823	3.45298
229.508	-0.208652	3.44283
228.916	-0.21048	3.43269
228.326	-0.212308	3.42255
227.74	-0.214136	3.4124
227.156	-0.215964	3.40226
226.576	-0.217792	3.39212
225.998	-0.219848	3.38508
225.424	-0.222148	3.38137
224.852	-0.224447	3.37765
224.283	-0.226746	3.37394
223.717	-0.229045	3.37022
223.154	-0.231344	3.36651
222.594	-0.233643	3.36279
222.037	-0.235942	3.35907
221.482	-0.238242	3.35536
220.93	-0.244103	3.34575
220.381	-0.250346	3.33552
219.835	-0.256589	3.32528
219.291	-0.262831	3.31504
218.75	-0.269074	3.30481
218.212	-0.275317	3.29457
217.676	-0.28156	3.28433
217.143	-0.287803	3.27409
216.612	-0.294046	3.26386
216.084	-0.29785	3.25419
215.559	-0.30008	3.24488
215.036	-0.302309	3.23558
214.516	-0.304538	3.22627
213.998	-0.306768	3.21697
213.483	-0.308997	3.20766
212.97	-0.311226	3.19836
212.46	-0.313456	3.18905
211.952	-0.315664	3.17976
211.447	-0.317096	3.17076
210.944	-0.318529	3.16175
210.443	-0.319962	3.15275
209.945	-0.321395	3.14375
209.449	-0.322828	3.13475
208.955	-0.32426	3.12575
208.464	-0.325693	3.11674
207.975	-0.327126	3.10774
207.488	-0.328559	3.09874
207.004	-0.331345	3.08648
206.522	-0.334628	3.07301
206.042	-0.337911	3.05955
205.564	-0.341194	3.04609
205.089	-0.344477	3.03262
204.615	-0.347761	3.01916
204.144	-0.351044	3.0057
203.675	-0.354327	2.99224
203.209	-0.35666	2.97959
202.744	-0.353632	2.97152
202.281	-0.350603	2.96345
201.821	-0.347574	2.95538
201.363	-0.344546	2.94731
200.906	-0.341517	2.93924
200.452	-0.338489	2.93117
200	-0.33546	2.9231

File: F00_MaterialData/wvnm_eps_raw/Au_Palik_wvnm_eps_smooth.dat
2000.000000    -157.166831+21.420000i
1955.880000    -151.158289+20.220800i
1913.670000    -145.362716+19.123500i
1873.240000    -139.779951+18.108000i
1834.480000    -134.409846+17.097600i
1797.300000    -129.252269+16.205700i
1761.590000    -124.307151+15.420900i
1727.270000    -119.574495+14.787200i
1694.270000    -115.054346+14.016700i
1662.500000    -110.746758+13.221800i
1631.900000    -106.651794+12.565100i
1602.410000    -102.769592+12.013400i
1573.960000    -99.100408+11.457200i
1546.510000    -95.644626+10.906700i
1520.000000    -92.402801+10.434600i
1494.380000    -89.375840+9.975640i
1469.610000    -86.565314+9.526730i
1445.650000    -83.974055+9.089780i
1422.460000    -81.607076+8.701810i
1400.000000    -79.470810+8.329560i
1378.240000    -77.562057+7.967190i
1357.140000    -76.083897+7.651470i
1336.680000    -74.805759+7.336270i
1316.830000    -73.693384+7.025100i
1297.560000    -72.710984+6.746320i
1278.850000    -71.821153+6.485130i
1260.660000    -70.988042+6.333410i
1242.990000    -70.180851+6.496770i
1225.810000    -69.374222+6.342820i
1209.090000    -68.544055+6.122920i
1192.830000    -67.665640+5.903020i
1176.990000    -66.715395+5.683130i
1161.570000    -65.673613+5.463230i
1146.550000    -64.524876+5.243340i
1131.910000    -63.258553+5.023440i
1117.650000    -61.870934+4.846950i
1103.730000    -60.366848+4.692990i
1090.160000    -58.760460+4.539030i
1076.920000    -57.075282+4.385070i
1064.000000    -55.343148+4.231110i
1051.380000    -53.601827+4.077150i
1039.060000    -51.891211+3.923180i
1027.030000    -50.248362+3.789760i
1015.270000    -48.701375+3.676950i
1003.770000    -47.263455+3.564130i
992.537000    -45.929717+3.451310i
981.550000    -44.680201+3.338500i
970.803000    -43.492699+3.225680i
960.289000    -42.356984+3.112870i
950.000000    -41.268607+3.011960i
939.929000    -40.223363+2.932050i
930.070000    -39.216697+2.852140i
920.415000    -38.243833+2.772230i
910.959000    -37.299872+2.692320i
901.695000    -36.380049+2.612410i
892.617000    -35.480175+2.532500i
883.721000    -34.597189+2.456400i
875.000000    -33.729503+2.394420i
866.450000    -32.876933+2.332430i
858.065000    -32.040239+2.270450i
849.840000    -31.220358+2.208470i
841.772000    -30.417602+2.146480i
833.856000    -29.631234+2.084500i
826.087000    -28.859826+2.023520i
818.462000    -28.101863+1.976660i
810.976000    -27.355921+1.929800i
803.625000    -26.620693+1.882940i
796.407000    -25.895000+1.836080i
789.318000    -25.177788+1.789220i
782.353000    -24.468171+1.742360i
775.510000    -23.765564+1.695500i
768.786000    -23.069837+1.657640i
762.178000    -22.381295+1.620670i
755.682000    -21.700406+1.583710i
749.296000    -21.027132+1.546740i
743.017000    -20.360359+1.509770i
736.842000    -19.698015+1.472800i
730.769000    -19.037718+1.435840i
724.796000    -18.377647+1.404520i
718.919000    -17.717065+1.375030i
713.137000    -17.056517+1.345540i
707.447000    -16.397758+1.316050i
701.847000    -15.743496+1.286560i
696.335000    -15.097209+1.257080i
690.909000    -14.462997+1.227590i
685.567000    -13.845438+1.201530i
680.307000    -13.249389+1.177690i
675.127000    -12.679760+1.153860i
670.025000    -12.141312+1.130020i
665.000000    -11.638493+1.106190i
660.050000    -11.175183+1.082350i
655.172000    -10.754485+1.058520i
650.367000    -10.378677+1.053490i
645.631000    -10.049151+1.069990i
640.964000    -9.766290+1.086480i
636.364000    -9.529398+1.102970i
631.829000    -9.336795+1.119460i
627.358000    -9.185765+1.135960i
622.951000    -9.072455+1.152450i
618.605000    -8.991874+1.174560i
614.319000    -8.938006+1.209820i
610.092000    -8.904035+1.245080i
605.923000    -8.882686+1.280340i
601.810000    -8.866680+1.315600i
597.753000    -8.849194+1.350860i
593.750000    -8.824265+1.386120i
589.800000    -8.787094+1.423410i
585.903000    -8.734197+1.471940i
582.057000    -8.663379+1.520470i
578.261000    -8.573484+1.569000i
574.514000    -8.463902+1.617520i
570.815000    -8.334073+1.666050i
567.164000    -8.183299+1.714580i
563.559000    -8.011106+1.763000i
560.000000    -7.817753+1.802110i
556.485000    -7.604328+1.841220i
553.015000    -7.372631+1.880320i
549.587000    -7.124906+1.919430i
546.201000    -6.863543+1.958540i
542.857000    -6.590916+1.997640i
539.554000    -6.309392+2.036750i
536.290000    -6.021431+2.106610i
533.066000    -5.729599+2.181400i
529.880000    -5.436512+2.256190i
526.733000    -5.144741+2.330980i
523.622000    -4.856723+2.405770i
520.548000    -4.574736+2.480560i
517.510000    -4.300830+2.555350i
514.507000    -4.036703+2.655210i
511.538000    -3.783668+2.765890i
508.604000    -3.542702+2.876570i
505.703000    -3.314524+2.987250i
502.836000    -3.099703+3.097930i
500.000000    -2.898777+3.208610i
497.196000    -2.712247+3.319290i
494.424000    -2.540367+3.452590i
491.682000    -2.383088+3.605660i
488.971000    -2.240079+3.758730i
486.289000    -2.110765+3.911800i
483.636000    -1.994365+4.064870i
481.013000    -1.889989+4.217940i
478.417000    -1.796716+4.371010i
475.850000    -1.713638+4.507270i
473.310000    -1.639901+4.619400i
470.796000    -1.574717+4.731520i
468.310000    -1.517349+4.843650i
465.849000    -1.467047+4.955770i
463.415000    -1.423009+5.067890i
461.005000    -1.384392+5.180020i
458.621000    -1.350420+5.288100i
456.261000    -1.320469+5.383640i
453.925000    -1.294066+5.479190i
451.613000    -1.270863+5.574740i
449.324000    -1.250572+5.670290i
447.059000    -1.232900+5.765830i
444.816000    -1.217512+5.861380i
442.596000    -1.204110+5.952200i
440.397000    -1.192512+5.996590i
438.221000    -1.182649+6.040970i
436.066000    -1.174516+6.085360i
433.931000    -1.168099+6.129750i
431.818000    -1.163299+6.174140i
429.725000    -1.159880+6.218520i
427.653000    -1.157508+6.262910i
425.600000    -1.155829+6.284440i
423.567000    -1.154501+6.304140i
421.553000    -1.153195+6.323840i
419.558000    -1.151610+6.343540i
417.582000    -1.149470+6.363240i
415.625000    -1.146527+6.382940i
413.686000    -1.142568+6.402630i
411.765000    -1.137432+6.415490i
409.861000    -1.131015+6.426640i
407.975000    -1.123255+6.437790i
406.107000    -1.114131+6.448940i
404.255000    -1.103642+6.460080i
402.421000    -1.091789+6.471230i
400.602000    -1.078574+6.482380i
398.801000    -1.064012+6.485690i
397.015000    -1.048144+6.485080i
395.245000    -1.031018+6.484470i
393.491000    -1.012680+6.483860i
391.753000    -0.993149+6.483250i
390.029000    -0.972417+6.482630i
388.321000    -0.950460+6.482020i
386.628000    -0.927259+6.480540i
384.949000    -0.902818+6.478230i
383.285000    -0.877172+6.475920i
381.636000    -0.850397+6.473620i
380.000000    -0.822596+6.471310i
378.378000    -0.793913+6.469010i
376.771000    -0.764526+6.466700i
375.176000    -0.734643+6.461530i
373.596000    -0.704487+6.450550i
372.028000    -0.674297+6.439560i
370.474000    -0.644323+6.428580i
368.932000    -0.614829+6.417590i
367.403000    -0.586090+6.406600i
365.887000    -0.558377+6.395620i
364.384000    -0.531933+6.388040i
362.892000    -0.506958+6.393190i
361.413000    -0.483596+6.398340i
359.946000    -0.461932+6.403490i
358.491000    -0.441977+6.408650i
357.047000    -0.423675+6.413800i
355.615000    -0.406919+6.418950i
354.194000    -0.391557+6.424110i
352.785000    -0.377405+6.431910i
351.387000    -0.364267+6.439710i
350.000000    -0.351944+6.447510i
348.624000    -0.340244+6.455310i
347.258000    -0.328992+6.463110i
345.904000    -0.318048+6.470910i
344.560000    -0.307319+6.478710i
343.226000    -0.296758+6.505390i
341.902000    -0.286370+6.534630i
340.589000    -0.276203+6.563870i
339.286000    -0.266333+6.593110i
337.992000    -0.256844+6.622350i
336.709000    -0.247823+6.651590i
335.435000    -0.239364+6.680830i
334.171000    -0.231586+6.705300i
332.916000    -0.224638+6.728060i
331.671000    -0.218686+6.750810i
330.435000    -0.213894+6.773570i
329.208000    -0.210403+6.796320i
327.990000    -0.208311+6.819080i
326.781000    -0.207661+6.841840i
325.581000    -0.208454+6.863960i
324.390000    -0.210655+6.885650i
323.208000    -0.214193+6.907350i
322.034000    -0.218967+6.929040i
320.869000    -0.224853+6.950740i
319.712000    -0.231714+6.972430i
318.563000    -0.239415+6.994130i
317.422000    -0.247838+7.007060i
316.290000    -0.256880+7.007890i
315.166000    -0.266466+7.008710i
314.050000    -0.276542+7.009530i
312.941000    -0.287086+7.010350i
311.841000    -0.298094+7.011170i
310.748000    -0.309567+7.011990i
309.662000    -0.321508+7.010200i
308.585000    -0.333914+7.002620i
307.514000    -0.346771+6.995040i
306.452000    -0.360042+6.987460i
305.396000    -0.373654+6.979880i
304.348000    -0.387495+6.972300i
303.307000    -0.401426+6.964720i
302.273000    -0.415312+6.955570i
301.246000    -0.429039+6.935250i
300.226000    -0.442533+6.914920i
299.213000    -0.455758+6.894600i
298.206000    -0.468722+6.874280i
297.207000    -0.481472+6.853950i
296.214000    -0.494065+6.833630i
295.228000    -0.506559+6.813310i
294.248000    -0.518992+6.786620i
293.275000    -0.531379+6.759750i
292.308000    -0.543703+6.732890i
291.347000    -0.555921+6.706020i
290.393000    -0.567974+6.679150i
289.445000    -0.579794+6.652290i
288.503000    -0.591327+6.625420i
287.568000    -0.602536+6.591060i
286.638000    -0.613415+6.554630i
285.714000    -0.623977+6.518200i
284.797000    -0.634257+6.481770i
283.885000    -0.644289+6.445340i
282.979000    -0.654099+6.408910i
282.078000    -0.663684+6.372480i
281.184000    -0.673016+6.336540i
280.295000    -0.682039+6.300830i
279.412000    -0.690679+6.265110i
278.534000    -0.698855+6.229400i
277.662000    -0.706511+6.193680i
276.795000    -0.713631+6.157970i
275.934000    -0.720241+6.122250i
275.078000    -0.726400+6.084800i
274.227000    -0.732190+6.045580i
273.381000    -0.737705+6.006350i
272.541000    -0.743049+5.967120i
271.706000    -0.748336+5.927890i
270.876000    -0.753667+5.888660i
270.051000    -0.759106+5.849430i
269.231000    -0.764657+5.808900i
268.416000    -0.770259+5.765720i
267.606000    -0.775780+5.722540i
266.800000    -0.781037+5.679360i
266.000000    -0.785811+5.636170i
265.204000    -0.789881+5.592990i
264.414000    -0.793044+5.549810i
263.627000    -0.795114+5.508190i
262.846000    -0.795933+5.472120i
262.069000    -0.795370+5.436050i
261.297000    -0.793331+5.399980i
260.529000    -0.789763+5.363910i
259.766000    -0.784655+5.327840i
259.007000    -0.778019+5.291770i
258.252000    -0.769886+5.256240i
257.502000    -0.760288+5.228720i
256.757000    -0.749257+5.201190i
256.015000    -0.736822+5.173660i
255.278000    -0.723001+5.146140i
254.545000    -0.707810+5.118610i
253.817000    -0.691272+5.091080i
253.092000    -0.673436+5.063560i
252.372000    -0.654386+5.026730i
251.656000    -0.634249+4.988540i
250.943000    -0.613186+4.950350i
250.235000    -0.591387+4.912170i
249.531000    -0.569054+4.873980i
248.831000    -0.546384+4.835790i
248.134000    -0.523561+4.797600i
247.442000    -0.500736+4.780120i
246.753000    -0.478030+4.767610i
246.068000    -0.455537+4.755090i
245.387000    -0.433340+4.742580i
244.710000    -0.411540+4.730070i
244.037000    -0.390268+4.717560i
243.367000    -0.369676+4.705040i
242.701000    -0.349911+4.688100i
242.038000    -0.331097+4.668210i
241.379000    -0.313329+4.648320i
240.724000    -0.296659+4.628430i
240.072000    -0.281098+4.608530i
239.424000    -0.266604+4.588640i
238.779000    -0.253090+4.568750i
238.138000    -0.240422+4.547160i
237.500000    -0.228430+4.523130i
236.866000    -0.216924+4.499100i
236.234000    -0.205698+4.475070i
235.607000    -0.194547+4.451030i
234.982000    -0.183284+4.427000i
234.361000    -0.171760+4.402970i
233.743000    -0.159870+4.381930i
233.129000    -0.147562+4.369670i
232.517000    -0.134836+4.357410i
231.909000    -0.121740+4.345160i
231.304000    -0.108360+4.332900i
230.703000    -0.094810+4.320640i
230.104000    -0.081210+4.308390i
229.508000    -0.067685+4.295650i
228.916000    -0.054366+4.280300i
228.326000    -0.041378+4.264950i
227.740000    -0.028830+4.249600i
227.156000    -0.016802+4.234250i
226.576000    -0.005339+4.218900i
225.998000    0.005554+4.203550i
225.424000    0.015901+4.188200i
224.852000    0.025745+4.174340i
224.283000    0.035140+4.160550i
223.717000    0.044147+4.146750i
223.154000    0.052824+4.132950i
222.594000    0.061219+4.119150i
222.037000    0.069374+4.105360i
221.482000    0.077329+4.091560i
220.930000    0.085130+4.077940i
220.381000    0.092831+4.064340i
219.835000    0.100497+4.050750i
219.291000    0.108196+4.037150i
218.750000    0.115996+4.023560i
218.212000    0.123958+4.009960i
217.676000    0.132123+3.996370i
217.143000    0.140505+3.983770i
216.612000    0.149087+3.971670i
216.084000    0.157825+3.959560i
215.559000    0.166655+3.947460i
215.036000    0.175493+3.935360i
214.516000    0.184258+3.923250i
213.998000    0.192890+3.911150i
213.483000    0.201355+3.898810i
212.970000    0.209653+3.886310i
212.460000    0.217819+3.873820i
211.952000    0.225922+3.861320i
211.447000    0.234046+3.848830i
210.944000    0.242285+3.836330i
210.443000    0.250728+3.823840i
209.945000    0.259457+3.810830i
209.449000    0.268541+3.796710i
208.955000    0.278059+3.782590i
208.464000    0.288356+3.768460i
207.975000    0.299343+3.754340i
207.488000    0.310904+3.740210i
207.004000    0.322974+3.726090i
206.522000    0.335522+3.711430i
206.042000    0.348539+3.694020i
205.564000    0.362025+3.676600i
205.089000    0.375985+3.659180i
204.615000    0.390426+3.641770i
204.144000    0.405356+3.624350i
203.675000    0.420784+3.606940i
203.209000    0.436715+3.589520i
202.744000    0.453157+3.572100i
202.281000    0.470113+3.554690i
201.821000    0.487588+3.537270i
201.363000    0.505585+3.519860i
200.906000    0.524106+3.502440i
200.452000    0.543153+3.485030i
200.000000    0.562725+3.467610i

File: F00_MaterialData/wvnm_eps_raw/Cu_CRC_wvnm_eps_raw.dat
2000	-251.045	47.5779
1955.88	-244.436	46.0993
1913.67	-237.826	44.6208
1873.24	-231.217	43.1422
1834.48	-224.607	41.6637
1797.3	-217.997	40.1852
1761.59	-211.388	38.7066
1727.27	-204.778	37.2281
1694.27	-198.169	35.7495
1662.5	-191.559	34.271
1631.9	-184.95	32.7924
1602.41	-178.34	31.3139
1573.96	-171.731	29.8353
1546.51	-165.121	28.3568
1520	-158.511	26.8782
1494.38	-151.902	25.3997
1469.61	-145.292	23.9211
1445.65	-138.683	22.4426
1422.46	-132.073	20.964
1400	-125.464	19.4855
1378.24	-118.854	18.007
1357.14	-112.245	16.5284
1336.68	-105.635	15.0499
1316.83	-99.0255	13.5713
1297.56	-92.4159	12.0928
1278.85	-85.8064	10.6142
1260.66	-79.1968	9.13567
1242.99	-72.5873	7.65712
1225.81	-70.6448	7.34753
1209.09	-69.4101	7.21523
1192.83	-68.1755	7.08294
1176.99	-66.9408	6.95065
1161.57	-65.7062	6.81835
1146.55	-64.4716	6.68606
1131.91	-63.2369	6.55376
1117.65	-62.0023	6.42147
1103.73	-60.7676	6.28918
1090.16	-59.533	6.15688
1076.92	-58.2984	6.02459
1064	-57.0637	5.89229
1051.38	-55.8291	5.76
1039.06	-54.5944	5.62771
1027.03	-53.3598	5.49541
1015.27	-52.1252	5.36312
1003.77	-50.8905	5.23082
992.537	-49.6559	5.09853
981.55	-48.4212	4.96624
970.803	-47.1866	4.83394
960.289	-45.952	4.70165
950	-44.7173	4.56935
939.929	-43.4827	4.43706
930.07	-42.248	4.30477
920.415	-41.0134	4.17247
910.959	-39.7788	4.04018
901.695	-38.5441	3.90788
892.617	-37.3095	3.77559
883.721	-36.0748	3.6433
875	-34.8402	3.511
866.45	-33.6056	3.37871
858.065	-32.3709	3.24641
849.84	-31.1363	3.11412
841.772	-29.9016	2.98182
833.856	-28.667	2.84953
826.087	-27.5238	2.72773
818.462	-26.9624	2.67274
810.976	-26.4011	2.61775
803.625	-25.8397	2.56276
796.407	-25.2783	2.50777
789.318	-24.717	2.45277
782.353	-24.1556	2.39778
775.51	-23.5943	2.34279
768.786	-23.0329	2.2878
762.178	-22.4716	2.23281
755.682	-21.9102	2.17781
749.296	-21.3488	2.12282
743.017	-20.7875	2.06783
736.842	-20.2261	2.01284
730.769	-19.6648	1.95785
724.796	-19.209	1.91047
718.919	-18.773	1.86452
713.137	-18.3369	1.81857
707.447	-17.8871	1.77835
701.847	-17.3999	1.75366
696.335	-16.9127	1.72898
690.909	-16.4255	1.7043
685.567	-15.9846	1.69625
680.307	-15.5638	1.69547
675.127	-15.1431	1.69469
670.025	-14.7276	1.68875
665	-14.35	1.64604
660.05	-13.9724	1.60333
655.172	-13.5948	1.56063
650.367	-13.194	1.55742
645.631	-12.7742	1.58655
640.964	-12.3544	1.61568
636.364	-11.9346	1.64482
631.829	-11.5148	1.67395
627.358	-11.095	1.70308
622.951	-10.6752	1.73222
618.605	-10.2695	1.79992
614.319	-9.88482	1.92471
610.092	-9.50008	2.0495
605.923	-9.11535	2.17429
601.81	-8.73062	2.29908
597.753	-8.34588	2.42386
593.75	-7.96115	2.54865
589.8	-7.61757	2.70157
585.903	-7.39311	2.93589
582.057	-7.16865	3.17021
578.261	-6.94419	3.40454
574.514	-6.71973	3.63886
570.815	-6.49527	3.87319
567.164	-6.27081	4.10751
563.559	-6.06424	4.33253
560	-6.00203	4.48242
556.485	-5.93982	4.63231
553.015	-5.8776	4.7822
549.587	-5.81539	4.93209
546.201	-5.75318	5.08198
542.857	-5.69097	5.23188
539.554	-5.62875	5.38177
536.29	-5.6102	5.44611
533.066	-5.59328	5.50723
529.88	-5.57636	5.56835
526.733	-5.55944	5.62947
523.622	-5.54253	5.69059
520.548	-5.52561	5.75171
517.51	-5.50869	5.81283
514.507	-5.47255	5.81977
511.538	-5.4321	5.81459
508.604	-5.39165	5.80941
505.703	-5.35121	5.80424
502.836	-5.31076	5.79906
500	-5.27031	5.79388
497.196	-5.22987	5.7887
494.424	-5.18942	5.78353
491.682	-5.14897	5.77835
488.971	-5.10853	5.77317
486.289	-5.06808	5.768
483.636	-5.02764	5.76282
481.013	-4.98719	5.75764
478.417	-4.94674	5.75246
475.85	-4.90084	5.74165
473.31	-4.84999	5.72573
470.796	-4.79914	5.7098
468.31	-4.74829	5.69388
465.849	-4.69744	5.67796
463.415	-4.64659	5.66203
461.005	-4.59574	5.64611
458.621	-4.54489	5.63018
456.261	-4.49404	5.61426
453.925	-4.44319	5.59834
451.613	-4.39234	5.58241
449.324	-4.34149	5.56649
447.059	-4.29064	5.55057
444.816	-4.23979	5.53464
442.596	-4.18923	5.51744
440.397	-4.13962	5.49597
438.221	-4.09002	5.47451
436.066	-4.04042	5.45304
433.931	-3.99081	5.43158
431.818	-3.94121	5.41011
429.725	-3.8916	5.38865
427.653	-3.842	5.36718
425.6	-3.79239	5.34572
423.567	-3.74279	5.32425
421.553	-3.69318	5.30279
419.558	-3.64358	5.28132
417.582	-3.59397	5.25986
415.625	-3.54437	5.23839
413.686	-3.49476	5.21693
411.765	-3.44446	5.2075
409.861	-3.3941	5.19887
407.975	-3.34375	5.19023
406.107	-3.2934	5.1816
404.255	-3.24304	5.17297
402.421	-3.19269	5.16433
400.602	-3.14234	5.1557
398.801	-3.09198	5.14706
397.015	-3.04163	5.13843
395.245	-2.99128	5.1298
393.491	-2.94092	5.12116
391.753	-2.89057	5.11253
390.029	-2.84022	5.1039
388.321	-2.78986	5.09526
386.628	-2.74571	5.08592
384.949	-2.70496	5.07618
383.285	-2.66421	5.06644
381.636	-2.62347	5.0567
380	-2.58272	5.04696
378.378	-2.54197	5.03722
376.771	-2.50123	5.02748
375.176	-2.46048	5.01774
373.596	-2.41973	5.008
372.028	-2.37898	4.99826
370.474	-2.33824	4.98853
368.932	-2.29749	4.97879
367.403	-2.25674	4.96905
365.887	-2.216	4.95931
364.384	-2.17953	4.95168
362.892	-2.15092	4.94793
361.413	-2.12232	4.94418
359.946	-2.09372	4.94043
358.491	-2.06512	4.93668
357.047	-2.03652	4.93293
355.615	-2.00792	4.92918
354.194	-1.97932	4.92543
352.785	-1.95071	4.92168
351.387	-1.92211	4.91793
350	-1.89351	4.91418
348.624	-1.86491	4.91043
347.258	-1.83631	4.90668
345.904	-1.80771	4.90293
344.56	-1.77956	4.8992
343.226	-1.75855	4.8958
341.902	-1.73754	4.8924
340.589	-1.71653	4.889
339.286	-1.69551	4.8856
337.992	-1.6745	4.8822
336.709	-1.65349	4.8788
335.435	-1.63248	4.8754
334.171	-1.61147	4.872
332.916	-1.59046	4.8686
331.671	-1.56945	4.8652
330.435	-1.54844	4.8618
329.208	-1.52743	4.8584
327.99	-1.50642	4.855
326.781	-1.48541	4.85159
325.581	-1.46347	4.83787
324.39	-1.44124	4.82099
323.208	-1.41901	4.80412
322.034	-1.39679	4.78724
320.869	-1.37456	4.77037
319.712	-1.35233	4.75349
318.563	-1.3301	4.73662
317.422	-1.30788	4.71974
316.29	-1.28565	4.70287
315.166	-1.26342	4.68599
314.05	-1.24119	4.66912
312.941	-1.21896	4.65224
311.841	-1.19674	4.63537
310.748	-1.17451	4.61849
309.662	-1.14659	4.61119
308.585	-1.11234	4.61455
307.514	-1.07808	4.61791
306.452	-1.04383	4.62126
305.396	-1.00957	4.62462
304.348	-0.975318	4.62798
303.307	-0.941064	4.63134
302.273	-0.906809	4.6347
301.246	-0.872555	4.63806
300.226	-0.8383	4.64141
299.213	-0.804046	4.64477
298.206	-0.769791	4.64813
297.207	-0.735537	4.65149
296.214	-0.701282	4.65485
295.228	-0.670632	4.66049
294.248	-0.65638	4.67656
293.275	-0.642128	4.69262
292.308	-0.627877	4.70869
291.347	-0.613625	4.72475
290.393	-0.599373	4.74081
289.445	-0.585122	4.75688
288.503	-0.57087	4.77294
287.568	-0.556618	4.78901
286.638	-0.542366	4.80507
285.714	-0.528115	4.82113
284.797	-0.513863	4.8372
283.885	-0.499611	4.85326
282.979	-0.485359	4.86932
282.078	-0.471108	4.88539
281.184	-0.470059	4.89897
280.295	-0.470688	4.91223
279.412	-0.471318	4.9255
278.534	-0.471948	4.93876
277.662	-0.472577	4.95203
276.795	-0.473207	4.96529
275.934	-0.473837	4.97856
275.078	-0.474466	4.99183
274.227	-0.475096	5.00509
273.381	-0.475726	5.01836
272.541	-0.476355	5.03162
271.706	-0.476985	5.04489
270.876	-0.477615	5.05815
270.051	-0.478244	5.07142
269.231	-0.482853	5.08328
268.416	-0.490178	5.09418
267.606	-0.497503	5.10508
266.8	-0.504828	5.11598
266	-0.512154	5.12688
265.204	-0.519479	5.13778
264.414	-0.526804	5.14868
263.627	-0.534129	5.15958
262.846	-0.541455	5.17048
262.069	-0.54878	5.18138
261.297	-0.556105	5.19228
260.529	-0.56343	5.20318
259.766	-0.570756	5.21408
259.007	-0.578081	5.22498
258.252	-0.592141	5.23261
257.502	-0.621826	5.23265
256.757	-0.651512	5.2327
256.015	-0.681198	5.23274
255.278	-0.710884	5.23278
254.545	-0.74057	5.23282
253.817	-0.770256	5.23286
253.092	-0.799942	5.23291
252.372	-0.829627	5.23295
251.656	-0.859313	5.23299
250.943	-0.888999	5.23303
250.235	-0.918685	5.23307
249.531	-0.948371	5.23312
248.831	-0.978057	5.23316
248.134	-1.00769	5.23305
247.442	-1.03064	5.21449
246.753	-1.0536	5.19594
246.068	-1.07655	5.17738
245.387	-1.09951	5.15883
244.71	-1.12246	5.14028
244.037	-1.14542	5.12172
243.367	-1.16837	5.10317
242.701	-1.19133	5.08461
242.038	-1.21429	5.06606
241.379	-1.23724	5.0475
240.724	-1.2602	5.02895
240.072	-1.28315	5.01039
239.424	-1.30611	4.99184
238.779	-1.32906	4.97329
238.138	-1.34533	4.94743
237.5	-1.35893	4.91866
236.866	-1.37253	4.88989
236.234	-1.38613	4.86112
235.607	-1.39973	4.83235
234.982	-1.41333	4.80358
234.361	-1.42693	4.77481
233.743	-1.44053	4.74604
233.129	-1.45414	4.71727
232.517	-1.46774	4.6885
231.909	-1.48134	4.65973
231.304	-1.49494	4.63096
230.703	-1.50854	4.60219
230.104	-1.52214	4.57342
229.508	-1.53311	4.5435
228.916	-1.54047	4.51199
228.326	-1.54783	4.48047
227.74	-1.55519	4.44896
227.156	-1.56255	4.41745
226.576	-1.56991	4.38594
225.998	-1.57727	4.35443
225.424	-1.58463	4.32291
224.852	-1.59199	4.2914
224.283	-1.59935	4.25989
223.717	-1.60671	4.22838
223.154	-1.61407	4.19687
222.594	-1.62143	4.16535
222.037	-1.62879	4.13384
221.482	-1.63469	4.10249
220.93	-1.63075	4.07224
220.381	-1.62681	4.04199
219.835	-1.62287	4.01174
219.291	-1.61894	3.98148
218.75	-1.615	3.95123
218.212	-1.61106	3.92098
217.676	-1.60712	3.89073
217.143	-1.60318	3.86047
216.612	-1.59924	3.83022
216.084	-1.5953	3.79997
215.559	-1.59136	3.76971
215.036	-1.58742	3.73946
214.516	-1.58348	3.70921
213.998	-1.57955	3.67896
213.483	-1.57115	3.65254
212.97	-1.56189	3.62688
212.46	-1.55263	3.60122
211.952	-1.54336	3.57555
211.447	-1.5341	3.54989
210.944	-1.52484	3.52423
210.443	-1.51557	3.49856
209.945	-1.50631	3.4729
209.449	-1.49705	3.44724
208.955	-1.48779	3.42158
208.464	-1.47852	3.39591
207.975	-1.46926	3.37025
207.488	-1.46	3.34459
207.004	-1.45073	3.31892
206.522	-1.43903	3.29691
206.042	-1.42529	3.27797
205.564	-1.41154	3.25903
205.089	-1.39779	3.24009
204.615	-1.38405	3.22115
204.144	-1.3703	3.20221
203.675	-1.35655	3.18327
203.209	-1.34281	3.16433
202.744	-1.32906	3.14539
202.281	-1.31531	3.12645
201.821	-1.30157	3.10751
201.363	-1.28782	3.08856
200.906	-1.27407	3.06962
200.452	-1.26033	3.05068
200	-1.24658	3.03174

File: F00_MaterialData/wvnm_eps_raw/Cu_Palik_wvnm_eps_raw.dat
2000	-111.68	18.0277
1955.88	-107.325	17.1655
1913.67	-102.816	16.3187
1873.24	-98.2674	15.4976
1834.48	-94.3149	14.7743
1797.3	-90.6287	14.0916
1761.59	-87.1515	13.4479
1727.27	-83.9317	12.8622
1694.27	-80.888	12.31
1662.5	-77.9598	11.7848
1631.9	-75.1494	11.2892
1602.41	-72.526	10.8284
1573.96	-70.0063	10.3866
1546.51	-67.589	9.96381
1520	-65.3237	9.56896
1494.38	-63.2451	9.2383
1469.61	-61.2619	8.94116
1445.65	-59.3113	8.65719
1422.46	-57.4851	8.39377
1400	-55.7	8.14092
1378.24	-53.9381	7.89763
1357.14	-52.4108	7.6737
1336.68	-50.9074	7.45817
1316.83	-49.4319	7.25054
1297.56	-48.0708	7.05298
1278.85	-46.7277	6.86449
1260.66	-50.1478	6.82934
1242.99	-68.0903	7.24927
1225.81	-70.3845	7.22154
1209.09	-69.16	7.09314
1192.83	-67.9356	6.96475
1176.99	-66.7111	6.83636
1161.57	-65.4867	6.70796
1146.55	-64.2623	6.57957
1131.91	-63.0378	6.45118
1117.65	-61.8134	6.32278
1103.73	-60.5889	6.19439
1090.16	-59.3645	6.06599
1076.92	-58.1401	5.9376
1064	-56.9156	5.80921
1051.38	-55.6912	5.68081
1039.06	-54.4667	5.55242
1027.03	-53.2423	5.42403
1015.27	-52.0179	5.29563
1003.77	-50.7934	5.16724
992.537	-49.569	5.03885
981.55	-48.3445	4.91045
970.803	-47.1201	4.78206
960.289	-45.8957	4.65367
950	-44.6712	4.52527
939.929	-43.4468	4.39688
930.07	-42.2223	4.26849
920.415	-40.9979	4.14009
910.959	-39.7735	4.0117
901.695	-38.549	3.8833
892.617	-37.3246	3.75491
883.721	-36.1002	3.62652
875	-34.8757	3.49812
866.45	-33.6513	3.36973
858.065	-32.4268	3.24134
849.84	-31.2024	3.11294
841.772	-29.978	2.98455
833.856	-28.7535	2.85616
826.087	-27.5675	2.73212
818.462	-27.0065	2.67903
810.976	-26.4454	2.62594
803.625	-25.8844	2.57284
796.407	-25.3233	2.51975
789.318	-24.7623	2.46666
782.353	-24.2012	2.41356
775.51	-23.6402	2.36047
768.786	-23.0791	2.30737
762.178	-22.5181	2.25428
755.682	-21.9571	2.20119
749.296	-21.396	2.14809
743.017	-20.835	2.095
736.842	-20.2739	2.0419
730.769	-19.7129	1.98881
724.796	-19.2284	1.94179
718.919	-18.7688	1.89675
713.137	-18.3092	1.85171
707.447	-17.8531	1.81025
701.847	-17.4127	1.78524
696.335	-16.9724	1.76024
690.909	-16.532	1.73523
685.567	-16.1036	1.71426
680.307	-15.6831	1.69594
675.127	-15.2625	1.67762
670.025	-14.8426	1.65913
665	-14.4426	1.63423
660.05	-14.0426	1.60933
655.172	-13.6426	1.58443
650.367	-13.2339	1.58286
645.631	-12.8145	1.60968
640.964	-12.3951	1.6365
636.364	-11.9757	1.66332
631.829	-11.5562	1.69014
627.358	-11.1368	1.71695
622.951	-10.7174	1.74377
618.605	-10.3086	1.79889
614.319	-9.92455	1.92021
610.092	-9.54051	2.04152
605.923	-9.15647	2.16284
601.81	-8.77243	2.28415
597.753	-8.38839	2.40547
593.75	-8.00434	2.52678
589.8	-7.64402	2.66458
585.903	-7.42039	2.89739
582.057	-7.19676	3.1302
578.261	-6.97313	3.36302
574.514	-6.7495	3.59583
570.815	-6.52587	3.82864
567.164	-6.30225	4.06146
563.559	-6.07862	4.29427
560	-6.01488	4.44729
556.485	-5.95178	4.59998
553.015	-5.88869	4.75268
549.587	-5.82559	4.90538
546.201	-5.7625	5.05808
542.857	-5.6994	5.21077
539.554	-5.63631	5.36347
536.29	-5.61222	5.43878
533.066	-5.59532	5.49986
529.88	-5.57841	5.56093
526.733	-5.56151	5.62201
523.622	-5.5446	5.68308
520.548	-5.5277	5.74415
517.51	-5.5108	5.80523
514.507	-5.47761	5.82042
511.538	-5.43719	5.81524
508.604	-5.39677	5.81007
505.703	-5.35635	5.8049
502.836	-5.31594	5.79972
500	-5.27552	5.79455
497.196	-5.2351	5.78937
494.424	-5.19469	5.7842
491.682	-5.15427	5.77903
488.971	-5.11385	5.77385
486.289	-5.07343	5.76868
483.636	-5.03302	5.76351
481.013	-4.9926	5.75833
478.417	-4.95218	5.75316
475.85	-4.90772	5.74381
473.31	-4.8569	5.72789
470.796	-4.80609	5.71198
468.31	-4.75528	5.69607
465.849	-4.70446	5.68016
463.415	-4.65365	5.66424
461.005	-4.60284	5.64833
458.621	-4.55202	5.63242
456.261	-4.50121	5.6165
453.925	-4.45039	5.60059
451.613	-4.39958	5.58468
449.324	-4.34877	5.56877
447.059	-4.29795	5.55285
444.816	-4.24714	5.53694
442.596	-4.19643	5.52055
440.397	-4.14686	5.4991
438.221	-4.09729	5.47765
436.066	-4.04773	5.4562
433.931	-3.99816	5.43475
431.818	-3.94859	5.41331
429.725	-3.89902	5.39186
427.653	-3.84945	5.37041
425.6	-3.79988	5.34896
423.567	-3.75031	5.32751
421.553	-3.70074	5.30606
419.558	-3.65117	5.28461
417.582	-3.60161	5.26316
415.625	-3.55204	5.24171
413.686	-3.50247	5.22026
411.765	-3.4917	5.2156
409.861	-3.4917	5.2156
407.975	-3.4917	5.2156
406.107	-3.4917	5.2156
404.255	-3.4917	5.2156
402.421	-3.4917	5.2156
400.602	-3.4917	5.2156
398.801	-3.4917	5.2156
397.015	-3.4917	5.2156
395.245	-3.4917	5.2156
393.491	-3.4917	5.2156
391.753	-3.4917	5.2156
390.029	-3.4917	5.2156
388.321	-3.4917	5.2156
386.628	-3.44805	5.2068
384.949	-3.35702	5.18844
383.285	-3.26598	5.17008
381.636	-3.17495	5.15172
380	-3.08392	5.13336
378.378	-2.99289	5.115
376.771	-2.90186	5.09664
375.176	-2.81082	5.07828
373.596	-2.71979	5.05993
372.028	-2.62876	5.04157
370.474	-2.53773	5.02321
368.932	-2.44669	5.00485
367.403	-2.35566	4.98649
365.887	-2.26463	4.96813
364.384	-2.18458	4.95234
362.892	-2.15599	4.94859
361.413	-2.12741	4.94485
359.946	-2.09883	4.9411
358.491	-2.07025	4.93735
357.047	-2.04167	4.9336
355.615	-2.01309	4.92986
354.194	-1.98451	4.92611
352.785	-1.95593	4.92236
351.387	-1.92735	4.91861
350	-1.89877	4.91487
348.624	-1.87019	4.91112
347.258	-1.8416	4.90737
345.904	-1.81302	4.90363
344.56	-1.78444	4.89988
343.226	-1.76248	4.89644
341.902	-1.74149	4.89304
340.589	-1.72049	4.88964
339.286	-1.6995	4.88624
337.992	-1.6785	4.88284
336.709	-1.65751	4.87945
335.435	-1.63651	4.87605
334.171	-1.61552	4.87265
332.916	-1.59452	4.86925
331.671	-1.57353	4.86586
330.435	-1.55253	4.86246
329.208	-1.53154	4.85906
327.99	-1.51054	4.85566
326.781	-1.48955	4.85226
325.581	-1.46786	4.84121
324.39	-1.44565	4.82434
323.208	-1.42344	4.80748
322.034	-1.40123	4.79062
320.869	-1.37902	4.77375
319.712	-1.3568	4.75689
318.563	-1.33459	4.74003
317.422	-1.31238	4.72316
316.29	-1.29017	4.7063
315.166	-1.26796	4.68944
314.05	-1.24575	4.67257
312.941	-1.22353	4.65571
311.841	-1.20132	4.63885
310.748	-1.17911	4.62198
309.662	-1.15371	4.61049
308.585	-1.11948	4.61385
307.514	-1.08525	4.6172
306.452	-1.05102	4.62056
305.396	-1.01679	4.62391
304.348	-0.982563	4.62727
303.307	-0.948335	4.63063
302.273	-0.914106	4.63398
301.246	-0.879878	4.63734
300.226	-0.845649	4.64069
299.213	-0.811421	4.64405
298.206	-0.777192	4.6474
297.207	-0.742964	4.65076
296.214	-0.708735	4.65412
295.228	-0.674507	4.65747
294.248	-0.659502	4.67304
293.275	-0.645259	4.68909
292.308	-0.631017	4.70515
291.347	-0.616775	4.7212
290.393	-0.602533	4.73725
289.445	-0.588291	4.75331
288.503	-0.574049	4.76936
287.568	-0.559806	4.78541
286.638	-0.545564	4.80146
285.714	-0.531322	4.81752
284.797	-0.51708	4.83357
283.885	-0.502838	4.84962
282.979	-0.488596	4.86568
282.078	-0.474353	4.88173
281.184	-0.469915	4.89594
280.295	-0.470544	4.90919
279.412	-0.471173	4.92245
278.534	-0.471802	4.93571
277.662	-0.472432	4.94896
276.795	-0.473061	4.96222
275.934	-0.47369	4.97547
275.078	-0.474319	4.98873
274.227	-0.474949	5.00198
273.381	-0.475578	5.01524
272.541	-0.476207	5.02849
271.706	-0.476836	5.04175
270.876	-0.477465	5.05501
270.051	-0.478095	5.06826
269.231	-0.481105	5.08068
268.416	-0.488425	5.09157
267.606	-0.495745	5.10246
266.8	-0.503065	5.11335
266	-0.510385	5.12425
265.204	-0.517705	5.13514
264.414	-0.525025	5.14603
263.627	-0.532345	5.15692
262.846	-0.539665	5.16782
262.069	-0.546985	5.17871
261.297	-0.554305	5.1896
260.529	-0.561625	5.2005
259.766	-0.568945	5.21139
259.007	-0.576265	5.22228
258.252	-0.58476	5.2326
257.502	-0.614424	5.23264
256.757	-0.644087	5.23269
256.015	-0.673751	5.23273
255.278	-0.703414	5.23277
254.545	-0.733077	5.23281
253.817	-0.762741	5.23285
253.092	-0.792404	5.2329
252.372	-0.822068	5.23294
251.656	-0.851731	5.23298
250.943	-0.881394	5.23302
250.235	-0.911058	5.23306
249.531	-0.940721	5.23311
248.831	-0.970384	5.23315
248.134	-1.00005	5.23319
247.442	-1.02468	5.21932
246.753	-1.04761	5.20078
246.068	-1.07055	5.18224
245.387	-1.09349	5.16369
244.71	-1.11643	5.14515
244.037	-1.13937	5.12661
243.367	-1.16231	5.10807
242.701	-1.18524	5.08953
242.038	-1.20818	5.07099
241.379	-1.23112	5.05245
240.724	-1.25406	5.03391
240.072	-1.277	5.01537
239.424	-1.29994	4.99683
238.779	-1.32288	4.97829
238.138	-1.34165	4.9552
237.5	-1.35524	4.92645
236.866	-1.36884	4.8977
236.234	-1.38243	4.86895
235.607	-1.39602	4.8402
234.982	-1.40961	4.81145
234.361	-1.4232	4.7827
233.743	-1.4368	4.75395
233.129	-1.45039	4.7252
232.517	-1.46398	4.69645
231.909	-1.47757	4.6677
231.304	-1.49116	4.63895
230.703	-1.50476	4.6102
230.104	-1.51835	4.58145
229.508	-1.53105	4.55231
228.916	-1.5384	4.52082
228.326	-1.54576	4.48933
227.74	-1.55311	4.45784
227.156	-1.56047	4.42635
226.576	-1.56782	4.39487
225.998	-1.57518	4.36338
225.424	-1.58253	4.33189
224.852	-1.58989	4.3004
224.283	-1.59724	4.26891
223.717	-1.6046	4.23743
223.154	-1.61195	4.20594
222.594	-1.61931	4.17445
222.037	-1.62666	4.14296
221.482	-1.63402	4.11147
220.93	-1.6319	4.08104
220.381	-1.62796	4.05081
219.835	-1.62403	4.02058
219.291	-1.62009	3.99034
218.75	-1.61615	3.96011
218.212	-1.61222	3.92988
217.676	-1.60828	3.89965
217.143	-1.60434	3.86942
216.612	-1.60041	3.83919
216.084	-1.59647	3.80895
215.559	-1.59254	3.77872
215.036	-1.5886	3.74849
214.516	-1.58466	3.71826
213.998	-1.58073	3.68803
213.483	-1.57394	3.66026
212.97	-1.56468	3.63461
212.46	-1.55543	3.60897
211.952	-1.54617	3.58333
211.447	-1.53692	3.55769
210.944	-1.52766	3.53205
210.443	-1.51841	3.50641
209.945	-1.50915	3.48076
209.449	-1.49989	3.45512
208.955	-1.49064	3.42948
208.464	-1.48138	3.40384
207.975	-1.47213	3.3782
207.488	-1.46287	3.35256
207.004	-1.45362	3.32691
206.522	-1.44335	3.30279
206.042	-1.42972	3.28371
205.564	-1.41609	3.26463
205.089	-1.40246	3.24555
204.615	-1.38883	3.22647
204.144	-1.3752	3.20739
203.675	-1.36157	3.18831
203.209	-1.34795	3.16923
202.744	-1.33432	3.15015
202.281	-1.32069	3.13107
201.821	-1.30706	3.11199
201.363	-1.29343	3.09291
200.906	-1.2798	3.07383
200.452	-1.26617	3.05475
200	-1.25254	3.03567
